Repository: jeffwitz/kinematics-driven-316l-strain-reconstruction

# Kinematics-Driven 316L Strain Reconstruction

Research software for full-field computational mechanics and inverse identification from measured kinematics in 316L stainless steel. The project combines DIC kinematics and EBSD crystal orientations with mechanically admissible reconstruction, three-dimensional constitutive laws under structural plane stress, spectral and matrix-free mechanics, and observation-aware identification methods.

## Origin and relationship to the original implementation

This project grew out of the **DIC-based in-house FEM implementation developed by Adil Kılınç**, available at:

<https://github.com/adilkilinc/DIC-based-inHouse-FEM>

That implementation provided the initial computational basis for the kinematics-driven reconstruction workflow, in particular the structured finite-element treatment of DIC-prescribed boundary conditions and the J2/Ludwik reference model. Its scientific contribution remains part of the provenance of this repository and should be acknowledged when the present software is used or cited.

The present repository is intentionally maintained as a **separate downstream research project rather than as a replacement for, or a merge into, the original repository**. Since the initial import, its scope and software architecture have diverged substantially: the original solver has been refactored into a modular package and the project now includes structural plane-stress condensation of 3D material laws, MFront/MGIS integration, Forest--Rubin SRIX crystal plasticity, native NumPy/Numba constitutive kernels, spectral and matrix-free mechanics, DIC/EBSD registration and qualification, non-local formulations, inverse identification and observability analysis, automated validation, CI, and a dedicated scientific documentation stack.

Keeping the repositories distinct preserves the provenance and maintenance boundaries of both developments. Generic improvements that are useful to the original implementation can still be transferred independently when appropriate.

Citation metadata in [`CITATION.cff`](CITATION.cff) retain Adil Kılınç and the authors of the associated scientific work. The documentation also records the distinction between inherited foundations, current implementations, and validated scientific claims.

## What the current project does

The current workflow imposes measured displacement on the boundary of a structured plane-stress domain. Interior displacement, strain, stress and crystal-plasticity fields then follow from compatibility and mechanical equilibrium.

The principal modelling paths are:

- **J2/Ludwik**, retained as the historical and numerical baseline;
- **MFront/MGIS**, used as the qualified reference backend for three-dimensional constitutive behaviour under structural plane stress;
- **Forest--Rubin SRIX**, available through MFront and through a native NumPy/Numba implementation;
- **spectral and matrix-free mechanics**, developed for full-Dirichlet reconstruction, scalable nonlinear solves, sensitivities and inverse problems;
- **DIC/EBSD observation and identification workflows**, including measurement-chain qualification, registration, FEMU/SVD observability analysis and reproducible evidence tracking.

This is deliberately not a general Abaqus replacement. It is a research platform centred on mechanically admissible reconstruction and identification from measured kinematics.

## Current scientific status

The repository records qualification evidence for DIC/EBSD preparation, structural plane stress, SRIX against MFront, spectral mechanics and the native NumPy/Numba implementation. P43 is the principal current experimental demonstrator; its data provenance and material conclusions are still being consolidated.

FEMU/SVD defines the main identification and observability framework, but no production boundary-only FEMU driver is currently registered. REGM remains a screening investigation whose observed-DIC transfer is negative. Historical J2 and micromorphic results are retained as baselines and scientific branches rather than presented as validated final conclusions.

Claims and their evidence boundaries are registered in `validation/documentation_evidence_registry.json` and exposed in the documentation.

## First reconstruction

```bash
fem-inhouse prepare-case \
  --raw data/raw/case_study \
  --output data/processed/tutorial-10x10 \
  --crop-nx 10 --crop-ny 10 \
  --hardening-scale-mpa 380 \
  --nonfinite-policy nearest \
  --nodal-completion edge-pad-upper

fem-inhouse partition \
  --input data/processed/tutorial-10x10 \
  --output results/tutorial-local \
  --parts-x 1 --parts-y 1 \
  --padding 0 --increments 10 \
  --constitutive-backend mfront-native-plane-stress \
  --partition-id 0
```

The [tutorial](docs/tutorials/first_reconstruction.md) explains what is measured, imposed and reconstructed. The [How-to guides](docs/how-to/index.md) cover backend selection, qualification and production workflows.

File: validation/reference_data/derived_ebsd_cleanup_v1_report.json
{
  "schema_version": "ebsd_cleanup_screening_v1",
  "source": "/home/jeff/CNRS/Theses/Adil/essais/9_numerical/CP_dataset.h5",
  "source_sha256": "e2684b5353a53b03871c8ced5ed457c3d2de88de3fb8b7560071bf6d3cda28fb",
  "grid_shape": [
    3600,
    3100
  ],
  "exact_orientation_label_count": 29238,
  "four_connected_component_count": 224795,
  "eight_connected_component_count": 145505,
  "source_label_component_count_delta": 195557,
  "variants": {
    "amin_1": {
      "minimum_area_px": 1,
      "raw_component_count": 224795,
      "final_grain_count": 27609,
      "small_component_count": 197232,
      "eligible_small_component_count": 197206,
      "ambiguous_component_count": 46,
      "reassigned_pixel_count": 197186,
      "reassigned_pixel_fraction": 0.017668996415770608,
      "ambiguous_pixel_fraction": 4.121863799283154e-06,
      "fmax_quantiles": [
        0.25,
        0.6666666666666666,
        1.0,
        1.0,
        1.0
      ],
      "fusion_misorientation_quantiles_deg": [
        0.010710627941128715,
        6.851335333954309,
        19.891512544549038,
        34.272433359781566,
        59.43891535862062
      ],
      "final_area_quantiles_px": [
        1.0,
        2.0,
        4.0,
        7.0,
        237511.0
      ],
      "m20_raw_orientation_count": 15,
      "m20_clean_grain_count": 7,
      "m20_reassigned_pixel_fraction": 0.04,
      "m20_ambiguous_pixel_fraction": 0.0
    },
    "amin_2": {
      "minimum_area_px": 2,
      "raw_component_count": 224795,
      "final_grain_count": 18916,
      "small_component_count": 205918,
      "eligible_small_component_count": 205884,
      "ambiguous_component_count": 39,
      "reassigned_pixel_count": 214565,
      "reassigned_pixel_fraction": 0.01922625448028674,
      "ambiguous_pixel_fraction": 3.4946236559139785e-06,
      "fmax_quantiles": [
        0.25,
        0.6666666666666666,
        1.0,
        1.0,
        1.0
      ],
      "fusion_misorientation_quantiles_deg": [
        0.010710627941128715,
        7.4554303337042,
        20.926181875280243,
        34.84590797475328,
        59.43891535862062
      ],
      "final_area_quantiles_px": [
        1.0,
        4.0,
        6.0,
        9.0,
        237651.0
      ],
      "m20_raw_orientation_count": 15,
      "m20_clean_grain_count": 7,
      "m20_reassigned_pixel_fraction": 0.04,
      "m20_ambiguous_pixel_fraction": 0.0
    },
    "amin_4": {
      "minimum_area_px": 4,
      "raw_component_count": 224795,
      "final_grain_count": 11190,
      "small_component_count": 213651,
      "eligible_small_component_count": 213608,
      "ambiguous_component_count": 46,
      "reassigned_pixel_count": 240737,
      "reassigned_pixel_fraction": 0.02157141577060932,
      "ambiguous_pixel_fraction": 4.121863799283154e-06,
      "fmax_quantiles": [
        0.25,
        0.6666666666666666,
        1.0,
        1.0,
        1.0
      ],
      "fusion_misorientation_quantiles_deg": [
        0.010710627941128715,
        7.713766674560144,
        21.467778200787922,
        35.162326038536456,
        59.43891535862062
      ],
      "final_area_quantiles_px": [
        1.0,
        6.0,
        8.0,
        12.0,
        237852.0
      ],
      "m20_raw_orientation_count": 15,
      "m20_clean_grain_count": 7,
      "m20_reassigned_pixel_fraction": 0.04,
      "m20_ambiguous_pixel_fraction": 0.0
    },
    "amin_8": {
      "minimum_area_px": 8,
      "raw_component_count": 224795,
      "final_grain_count": 4963,
      "small_component_count": 219899,
      "eligible_small_component_count": 219835,
      "ambiguous_component_count": 67,
      "reassigned_pixel_count": 279923,
      "reassigned_pixel_fraction": 0.025082706093189962,
      "ambiguous_pixel_fraction": 6.003584229390681e-06,
      "fmax_quantiles": [
        0.25,
        1.0,
        1.0,
        1.0,
        1.0
      ],
      "fusion_misorientation_quantiles_deg": [
        0.011238718671719987,
        7.90696684233269,
        21.91246440129088,
        35.441792520572236,
        59.655088652535206
      ],
      "final_area_quantiles_px": [
        1.0,
        10.0,
        14.0,
        522.5,
        238187.0
      ],
      "m20_raw_orientation_count": 15,
      "m20_clean_grain_count": 7,
      "m20_reassigned_pixel_fraction": 0.04,
      "m20_ambiguous_pixel_fraction": 0.0
    }
  },
  "artifact_policy": "local compressed maps; no HDF5/golden promotion"
}

File: validation/reference_data/derived_ebsd_microstructure_v1_preflight.json
{
  "schema_version": "derived_ebsd_microstructure_v1_segmentation_qa",
  "candidate_product": false,
  "source": "/home/jeff/CNRS/Theses/Adil/essais/9_numerical/CP_dataset.h5",
  "source_sha256": "e2684b5353a53b03871c8ced5ed457c3d2de88de3fb8b7560071bf6d3cda28fb",
  "grid_shape": [3600, 3100],
  "source_orientation_datasets": ["orientation/phi1", "orientation/Phi", "orientation/phi2"],
  "source_orientation_dtype": "float64",
  "source_orientation_finite": true,
  "source_orientation_attrs": {
    "cropped_from_uncropped": "rows 400:4000, cols 1211:4311",
    "description": "Euler angle phi1, per-pixel grain-mean",
    "original_shape": [4400, 5400],
    "pixel_size_um": 1.84,
    "shape": [3600, 3100],
    "source_file": "3.1.phi1_mean_per_grain_field.npy",
    "units": "deg"
  },
  "orientation_convention": "Bunge ZXZ Euler angles, degrees (source metadata)",
  "raw_euler_component_difference": {
    "neighbour_pairs": 22313300,
    "exact_equal_fraction": 0.9608147158869373,
    "positive_difference_count": 874353,
    "positive_difference_quantiles_deg": [0.0018111616373062134, 0.048569679260253906, 0.2758979797363281, 1.34750634431839, 2.954536646604538, 31.536414623260498, 110.34287929534912, 198.0254729092121, 255.00170254707336, 1410.3348503112793],
    "smallest_positive_difference_deg": 0.0018111616373062134,
    "note": "raw max Euler-component difference; not crystallographic misorientation and not a segmentation gate"
  },
  "rotation_validation": {
    "max_orthogonality_error": 6.661338147750939e-16,
    "determinant_range": [0.9999999999999994, 1.0000000000000007]
  },
  "segmentation": {
    "n_orientation_labels": 29238,
    "n_grains_after_connectivity": 224795,
    "extra_components": 195557,
    "component_count_quantiles": [1.0, 3.0, 20.0, 50.0, 115.0],
    "fraction_labels_with_one_component": 0.3291606813051508,
    "grain_area_quantiles_px": [1.0, 1.0, 2.0, 15.0, 235628.0],
    "grain_area_mean_px": 49.64523232278298,
    "fraction_grains_area_le_1_px": 0.8773860628572699,
    "fraction_grains_area_le_2_px": 0.9160257123156654,
    "fraction_grains_area_le_4_px": 0.9504259436375364,
    "fraction_pixels_in_area_le_1_px_grains": 0.017673118279569893,
    "fraction_pixels_in_area_le_2_px_grains": 0.019229749103942654,
    "fraction_pixels_in_area_le_4_px_grains": 0.0215755376344086
  },
  "cubic_neighbour_misorientation_sample_deg": {
    "count": 2000,
    "min": 0.0016363529140706258,
    "median": 29.773296179139862,
    "max": 61.91038687917706,
    "quantiles": [0.3511559101823077, 29.773296179139862, 58.628783321878736]
  },
  "decision": "pathological exact segmentation candidate; do not generate derived HDF5",
  "required_next_action": "audit the source export or define a provenance-backed plateau interpretation before building grain descriptors",
  "golden_status": "no product generated"
}

File: validation/reference_data/derived_ebsd_microstructure_v1_preflight.manifest.json
{
  "schema_version": "derived_ebsd_microstructure_v1",
  "source_sha256": "e2684b5353a53b03871c8ced5ed457c3d2de88de3fb8b7560071bf6d3cda28fb",
  "source_regions": 29238,
  "interfaces": 77773,
  "global_hdf5": {
    "path": "/tmp/derived_ebsd_microstructure_v1/derived_ebsd_microstructure_v1.h5",
    "size_bytes": 389208483,
    "sha256": "ef9afab13a5a2322650298a388b91b989e7becf920c36f23a91cde0972643c01",
    "committed": false
  },
  "generation_command": "PYTHONPATH=src python scripts/build_derived_ebsd_microstructure.py --work /tmp/derived_ebsd_microstructure_v1",
  "golden_status": "candidate; not promoted"
}

File: validation/reference_data/derived_ebsd_microstructure_v1_qa.json
{
  "schema_version": "derived_ebsd_microstructure_v1_blocking_qa",
  "status": "FAIL_CANDIDATE_NOT_VALIDATED",
  "source": "/home/jeff/CNRS/Theses/Adil/essais/9_numerical/CP_dataset.h5",
  "source_sha256": "e2684b5353a53b03871c8ced5ed457c3d2de88de3fb8b7560071bf6d3cda28fb",
  "counts": {
    "exact_euler_triplets": 29238,
    "four_connected_components": 224795,
    "candidate_final_ids": 29238,
    "additional_components_beyond_labels": 195557,
    "labels_with_one_component_fraction": 0.329161,
    "component_area_one_fraction": 0.877386,
    "component_area_le4_fraction": 0.950426,
    "pixel_fraction_in_area_one_components": 0.017673,
    "pixel_fraction_in_area_le4_components": 0.021576
  },
  "top20_current_colour_regions": [
    {"id":24186,"area_px":235628,"components":1,"bbox":[696,1508,1458,2105],"touches_border":false,"euler":[249.0227,46.4284,55.2224]},
    {"id":29203,"area_px":182399,"components":1,"bbox":[289,1118,810,1427],"touches_border":false,"euler":[345.2731,31.895,13.5996]},
    {"id":26286,"area_px":147233,"components":1,"bbox":[1087,1920,1003,1520],"touches_border":false,"euler":[275.1847,14.144,77.6069]},
    {"id":1568,"area_px":139325,"components":1,"bbox":[2129,2711,32,726],"touches_border":false,"euler":[47.0335,38.536,85.2002]},
    {"id":1791,"area_px":134526,"components":1,"bbox":[1547,2093,1618,2216],"touches_border":false,"euler":[48.8818,37.438,4.9335]},
    {"id":1557,"area_px":133472,"components":1,"bbox":[0,247,845,1758],"touches_border":true,"euler":[46.9078,23.8397,60.9041]},
    {"id":14207,"area_px":118261,"components":1,"bbox":[1726,2191,64,654],"touches_border":false,"euler":[164.6585,32.6725,11.3699]},
    {"id":18855,"area_px":117431,"components":1,"bbox":[3300,3600,957,1757],"touches_border":true,"euler":[197.6154,43.4896,4.2083]},
    {"id":25849,"area_px":84818,"components":1,"bbox":[1372,1893,147,564],"touches_border":false,"euler":[268.8115,39.4544,55.7959]},
    {"id":17537,"area_px":84265,"components":1,"bbox":[0,154,2105,3100],"touches_border":true,"euler":[189.2705,42.0959,41.0984]},
    {"id":27005,"area_px":82510,"components":1,"bbox":[2636,3032,2813,3100],"touches_border":true,"euler":[286.9823,49.2975,36.2614]},
    {"id":9924,"area_px":81927,"components":1,"bbox":[3039,3459,334,1198],"touches_border":false,"euler":[131.8734,41.9838,46.3969]},
    {"id":8017,"area_px":79390,"components":1,"bbox":[2712,3052,2426,2854],"touches_border":false,"euler":[115.3173,32.3859,20.5124]},
    {"id":739,"area_px":77539,"components":1,"bbox":[2344,2773,890,1258],"touches_border":false,"euler":[36.9824,31.235,13.4226]},
    {"id":18513,"area_px":77327,"components":1,"bbox":[3109,3476,760,1332],"touches_border":false,"euler":[195.2705,43.5189,4.1917]},
    {"id":21665,"area_px":77155,"components":1,"bbox":[567,1048,1424,1922],"touches_border":false,"euler":[222.7184,15.02,14.2934]},
    {"id":13704,"area_px":75297,"components":1,"bbox":[47,369,332,709],"touches_border":false,"euler":[160.9244,35.9646,67.4025]},
    {"id":21339,"area_px":75135,"components":1,"bbox":[0,370,0,282],"touches_border":true,"euler":[219.3606,43.4348,59.803]},
    {"id":10672,"area_px":74343,"components":1,"bbox":[1499,1813,2244,2805],"touches_border":false,"euler":[137.4134,20.1944,60.8909]},
    {"id":1203,"area_px":73442,"components":1,"bbox":[629,1089,174,572],"touches_border":false,"euler":[43.3571,37.2373,48.9464]}
  ],
  "source_datasets": ["/displacement/U", "/displacement/V", "/orientation/Phi", "/orientation/phi1", "/orientation/phi2", "/schmid/max_schmid_factor", "/topography/height_after_test"],
  "source_mask_datasets": [],
  "sentinel_1449_triplet_pixels": 46,
  "nearest_boundary_incident_fraction_nonambiguous": 1.0,
  "nearest_boundary_bad_pixels_nonambiguous": 0,
  "nearest_boundary_nonambiguous_pixels": 10738426,
  "nearest_boundary_ambiguous_fraction": 0.03777544802867384,
  "dense_field_sample_size": 1000,
  "dense_mprime_max_abs_error": 0.0,
  "dense_residual_burgers_max_abs_error": 0.0,
  "cubic_misorientation_deg": {"min": 0.0016363529721274972, "max": 62.37626647949219},
  "mprime_max": {"min": 0.41880106925964355, "max": 1.0},
  "residual_burgers": {"min": 1.2112196600355674e-05, "max": 0.762243926525116, "expected_upper_bound": 1.4142135623730951},
  "ab_symmetry_check": {"interfaces_sampled": 20, "mprime_transpose_max_abs_error": 0.0, "burgers_transpose_max_abs_error": 0.0},
  "trace_geometry": {"current_method": "one global PCA tangent per grain pair", "local_nearest_point_fields_present": false, "golden_ready": false},
  "valid_mask": {"value": "all_true", "status": "ASSUMED", "source_backed_material_mask": false},
  "mechanics_or_screening_run": false
}

File: validation/reference_data/derived_ebsd_microstructure_working_A8_v1_report.json
{
  "schema_version": "derived_ebsd_microstructure_working_A8_v1",
  "status": "WORKING_DERIVED_PRODUCT_NOT_GOLDEN",
  "source": "/home/jeff/CNRS/Theses/Adil/essais/9_numerical/CP_dataset.h5",
  "source_sha256": "e2684b5353a53b03871c8ced5ed457c3d2de88de3fb8b7560071bf6d3cda28fb",
  "cleanup_source": "/tmp/derived_ebsd_cleanup_v1/amin_8.npz",
  "cleanup_Amin_px": 8,
  "grid_shape": [
    3600,
    3100
  ],
  "raw_component_count": 224795,
  "working_grain_count_before_canonicalization": 4963,
  "working_grain_count": 4958,
  "canonicalization_merged_grain_count": 5,
  "reassigned_pixel_fraction": 0.025082706093189962,
  "ambiguous_component_count": 67,
  "ambiguous_pixel_fraction": 6.003584229390681e-06,
  "interfaces_before_canonicalization": 11473,
  "n_boundaries": 11465,
  "zero_degree_interfaces_before_canonicalization": 4,
  "zero_degree_interfaces": 0,
  "qa": {
    "nearest_boundary_incidence_fraction": 1.0,
    "nearest_neighbor_match_fraction": 1.0,
    "nearest_neighbor_self_fraction": 0.0,
    "nonambiguous_pixel_count": 11062671
  },
  "grain_area_px": {
    "min": 1,
    "median": 14.0,
    "max": 238187
  },
  "misorientation_deg": {
    "min": 0.03596373274922371,
    "median": 38.673343658447266,
    "max": 62.212913513183594
  },
  "mprime": {
    "min": 0.421501487493515,
    "median": 0.7868310213088989,
    "max": 0.9999998211860657
  },
  "residual_burgers": {
    "min": 0.000219124456634745,
    "median": 0.3743433654308319,
    "max": 0.7638174891471863
  },
  "trace": {
    "valid_fraction": 0.9681178315412187,
    "quality_median": 0.9166666865348816,
    "boundary_point_ambiguity_fraction": 0.005156720430107527,
    "nearest_boundary_ambiguous_fraction": 0.008721236559139785,
    "nearest_triple_junction_fraction": 0.008721236559139785,
    "local_radius_px": 3.0
  },
  "m20": {
    "working_grain_count": 7,
    "reassigned_fraction": 0.04,
    "global_area_inherited": true
  },
  "figures": [
    "/tmp/derived_ebsd_microstructure_working_A8_v1/figures/01_working_grain_ids.png",
    "/tmp/derived_ebsd_microstructure_working_A8_v1/figures/02_reassigned_pixels.png",
    "/tmp/derived_ebsd_microstructure_working_A8_v1/figures/03_equivalent_diameter_px.png",
    "/tmp/derived_ebsd_microstructure_working_A8_v1/figures/04_distance_to_gb_over_deq.png",
    "/tmp/derived_ebsd_microstructure_working_A8_v1/figures/05_nearest_gb_misorientation_deg.png",
    "/tmp/derived_ebsd_microstructure_working_A8_v1/figures/06_max_mprime.png",
    "/tmp/derived_ebsd_microstructure_working_A8_v1/figures/07_min_residual_burgers.png",
    "/tmp/derived_ebsd_microstructure_working_A8_v1/figures/08_local_trace_quality.png",
    "/tmp/derived_ebsd_microstructure_working_A8_v1/figures/09_local_trace_vectors_m20like_crop.png"
  ],
  "h5_path": "/tmp/derived_ebsd_microstructure_working_A8_v1/derived_ebsd_microstructure_working_A8_v1.h5",
  "h5_sha256": "17fda698c61b3669b33367cb6cee354d652e87d7481d1571f159e6830007b5be",
  "no_mechanics_run": true
}
